Repository: CitrineInformatics/gemd-python

# taurus
Python binding for Citrine's nextgen data concepts (codename: taurus). 


Provides a framework for storing information about the processes that create materials, the materials themselves, and measurements performance on those materials. 
Detailed documentation of the next gen format can be found in the language-agnostic documentation.

## Usage
Ingester scripts are used to import real-world materials data. 
The results can then be serialized to JSON, and deserialized back into Taurus. 

An example ingester can be found in `/taurus/ingest/material_run_example.py`, and code that feeds example data into the ingester is at `taurus/ingest/tests/test_material_run_example.py`. 
For details, see `taurus/ingest/readme.md`.

File: taurus/demo/strehlow_and_cook.json (part 1 of 2)
[["Bi$_{2}$Te$_{3}$", "Bi2Te3", 0.153, null, "Single crystalline", null],
  ["Mg$_{2}$Ge", "Mg2Ge", 0.567, null, "Single crystalline", null],
  ["CoSi", "CoSi", 0.045, null, "Single crystalline", null],
  ["NaBr", "NaBr", 7.025, null, "Single crystalline", null],
  ["Ca2Sn", "Ca2Sn", 0.9, null, "Polycrystalline", null],
  ["As$_{2}$S$_{3}$", "As2S3", 2.57, null, "Single crystalline", null],
  ["ZnO", "ZnO", 3.35, null, "Single crystalline", null],
  ["Cu$_{2}$Se", "Cu2Se", 1.23, null, "Single crystalline", null],
  ["GeTe", "GeTe", 0.7, null, "Amorphous", null],
  ["CaF$_{2}$", "CaF2", 10.0, null, "Single crystalline", null],
  ["DyN", "DyN", 2.1, null, null, null],
  ["Sb$_{2}$Se$_{3}$", "Sb2Se3", 1.15, null, "Polycrystalline", null],
  ["InAs", "InAs", 0.404, null, "Single crystalline", "Dark Gray"],
  ["CdI$_{2}$", "CdI2", 3.2, null, "Single crystalline", null],
  ["La$_{2}$S$_{3}$", "La2S3", 1.32, null, "Polycrystalline", "Red-Yellow"],
  ["Mg$_{3}$Sb$_{2}$", "Mg3Sb2", 0.82, null, "Polycrystalline", null],
  ["Cu$_{2}$Te", "Cu2Te", 1.15, null, "Polycrystalline", null],
  ["PbTe", "PbTe", 0.19, null, "Single crystalline", null],
  ["CdSb", "CdSb", 0.465, null, null, null],
  ["CaO", "CaO", 6.1, null, "Single crystalline", "White"],
  ["As$_{2}$S$_{3}$", "As2S3", 2.0, null, "Amorphous", null],
  ["Mg$_{2}$Ge", "Mg2Ge", 0.57, null, "Single crystalline", null],
  ["CaS", "CaS", 6.0, 0.2, "Polycrystalline", null],
  ["Eu$_{3}$As$_{2}$", "Eu3As2", 0.6, null, "Single crystalline", null],
  ["AgBr", "AgBr", 2.676, null, "Single crystalline", null],
  ["ZnTe", "ZnTe", 2.35, null, "Single crystalline", null],
  ["ZrSe$_{3}$", "ZrSe3", 1.25, null, "Single crystalline", "Dark Gray"],
  ["Cr$_{3}$Se$_{4}$", "Cr3Se4", 0.015, null, null, null],
  ["HgS", "HgS", 0.7, null, "Single crystalline", null],
  ["Cr$_{2}$O$_{3}$", "Cr2O3", 1.68, null, "Single crystalline", null],
  ["GeSe$_{2}$", "GeSe2", 2.69, null, "Single crystalline", "Yellow-Orange"],
  ["GeAs$_{2}$", "GeAs2", 1.0, 0.1, "Single crystalline", null],
  ["LaB$_{6}$", "LaB6", 4.1, null, "Polycrystalline", null],
  ["MgO", "MgO", 7.77, null, "Single crystalline", null],
  ["As$_{2}$S$_{3}$", "As2S3", 2.8, null, "Single crystalline", null],
  ["CdSb", "CdSb", 0.585, null, "Single crystalline", null],
  ["As$_{2}$S$_{3}$", "As2S3", 2.32, null, "Amorphous", null],
  ["Ag$_{2}$Te", "Ag2Te", 0.28, null, null, null],
  ["As$_{2}$Se$_{3}$", "As2Se3", 1.1, null, "Amorphous", null],
  ["NaI", "NaI", 5.8, null, "Single crystalline", null],
  ["CdAs$_{2}$", "CdAs2", 1.0, null, "Single crystalline", null],
  ["InSb", "InSb", 0.234, null, "Single crystalline", null],
  ["GeAs", "GeAs", 0.65, 0.05, "Single crystalline", null],
  ["CaO", "CaO", 7.03, null, "Single crystalline", null],
  ["GeS", "GeS", 1.58, null, null, null],
  ["AlAs", "AlAs", 2.205, null, "Polycrystalline", null],
  ["Bi$_{2}$Te$_{3}$", "Bi2Te3", 0.145, null, "Single crystalline", null],
  ["As$_{4}$S$_{4}$", "As4S4", 2.4, null, "Single crystalline", null],
  ["SmSe", "SmSe", 0.46, null, "Single crystalline", null],
  ["CdO", "CdO", 2.3, null, "Single crystalline", null],
  ["Cu$_{2}$S", "Cu2S", 1.05, null, "Polycrystalline", null],
  ["SnCl$_{2}$", "SnCl2", 3.9, null, "Polycrystalline", null],
  ["RbI", "RbI", 6.37, null, "Single crystalline", null],
  ["GeTe$_{2}$", "GeTe2", 0.3, null, null, null],
  ["ZrC", "ZrC", 0.6, null, null, null],
  ["FeI$_{2}$", "FeI2", 5.15, null, "Polycrystalline", null],
  ["ScN", "ScN", 2.6, null, null, null],
  ["PrO", "PrO", 0.55, null, null, null],
  ["MgO", "MgO", 7.69, null, "Single crystalline", null],
  ["C", "C", 5.493, null, "Single crystalline", null],
  ["Cu$_{2}$O", "Cu2O", 2.59, null, null, null],
  ["HgI$_{2}$", "HgI2", 2.13, null, "Single crystalline", "Red"],
  ["AlAs", "AlAs", 2.2, null, "Polycrystalline", null],
  ["Ce$_{2}$Se$_{3}$", "Ce2Se3", 1.62, null, "Polycrystalline", null],
  ["Eu$_{2}$O$_{3}$", "Eu2O3", 1.84, null, "Polycrystalline", null],
  ["RbCl", "RbCl", 8.5, null, "Single crystalline", null],
  ["PbBr$_{2}$", "PbBr2", 3.23, null, "Polycrystalline", null],
  ["ZnTe", "ZnTe", 2.29, null, "Single crystalline", null],
  ["HoN", "HoN", 1.79, 0.9, "Polycrystalline", null],
  ["As$_{2}$O$_{3}$", "As2O3", 4.0, null, "Polycrystalline", null],
  ["SnBr$_{2}$", "SnBr2", 3.5, null, "Single crystalline", null],
  ["Rb$_{3}$Sb", "Rb3Sb", 1.7, 0.1, null, null],
  ["KI", "KI", 6.25, null, "Single crystalline", null],
  ["SnO$_{2}$", "SnO2", 4.1, null, "Single crystalline", null],
  ["Pr$_{2}$Se$_{3}$", "Pr2Se3", 1.9, null, "Single crystalline", null],
  ["Mg$_{2}$Sn", "Mg2Sn", 0.36, null, "Polycrystalline", null],
  ["PbTe", "PbTe", 0.185, null, "Single crystalline", "White"],
  ["MnS", "MnS", 6.2, null, "Single crystalline", null],
  ["SnSe", "SnSe", 1.2, null, "Single crystalline", "Gray"],
  ["MoO$_{3}$", "MoO3", 3.66, null, "Single crystalline", null],
  ["Ag$_{2}$Te", "Ag2Te", 0.025, null, "Polycrystalline", null],
  ["TlBr", "TlBr", 3.073, null, "Single crystalline", null],
  ["NiTe", "NiTe", 0.23, null, null, null],
  ["EuS", "EuS", 3.1, null, "Polycrystalline", null],
  ["CeN", "CeN", 0.7, null, null, "Bronze"],
  ["Dy$_{2}$S$_{3}$", "Dy2S3", 2.91, null, "Single crystalline", null],
  ["BaI", "BaI", null, null, null, null],
  ["BiI$_{3}$", "BiI3", 2.52, null, "Polycrystalline", null],
  ["EuTe", "EuTe", 2.0, null, "Single crystalline", null],
  ["MgTe", "MgTe", 3.6, null, "Single crystalline", null],
  ["MoO$_{3}$", "MoO3", 3.7, null, "Polycrystalline", null],
  ["Ce$_{2}$Te$_{3}$", "Ce2Te3", 1.4, 0.2, "Polycrystalline", null],
  ["Sm$_{2}$O$_{3}$", "Sm2O3", 2.27, null, null, null],
  ["As$_{2}$Se$_{3}$", "As2Se3", 1.7, null, "Single crystalline", null],
  ["Si", "Si", 1.12, null, "Single crystalline", null],
  ["As$_{2}$S$_{5}$", "As2S5", 2.62, null, "Amorphous", null],
  ["As$_{2}$S$_{3}$", "As2S3", 2.355, null, "Single crystalline", null],
  ["AgCl", "AgCl", 3.246, null, "Single crystalline", null],
  ["Te", "Te", 0.33, null, "Polycrystalline", null],
  ["Bi$_{0.85}$Sb$_{0.15}$", null, 0.01, null, "Single crystalline", null],
  ["CdSb", "CdSb", 0.7, null, "Single crystalline", null],
  ["Bi$_{0.97}$Sb$_{0.03}$", null, 0.022, null, "Single crystalline", null],
  ["AlB", "AlB", 0.74, null, "Single crystalline", "Brown"],
  ["Nd$_{4}$Te$_{7}$", "Nd4Te7", 0.38, null, null, null],
  ["PbSe", "PbSe", 0.29, null, "Single crystalline", null],
  ["Al$_{2}$S$_{3}$", "Al2S3", 4.1, null, null, "White"],
  ["MnF$_{2}$", "MnF2", 10.24, null, "Single crystalline", null],
  ["SnBr$_{2}$", "SnBr2", 3.4, null, "Polycrystalline", null],
  ["Ag$_{2}$Te", "Ag2Te", 0.85, null, "Single crystalline", null],
  ["Sb$_{2}$Se$_{3}$", "Sb2Se3", 1.2, null, "Single crystalline", null],
  ["Ag$_{2}$Se", "Ag2Se", 0.07, null, "Polycrystalline", null],
  ["TiSe$_{2}$", "TiSe2", 1.55, null, "Single crystalline", null],
  ["Bi$_{0.91}$Sb$_{0.09}$", null, 0.01, null, "Single crystalline", null],
  ["GaSb", "GaSb", 0.813, null, "Single crystalline", null],
  ["VO", "VO", 0.3, null, null, null],
  ["LiF", "LiF", 12.6, null, "Single crystalline", null],
  ["BAs", "BAs", 3.56, null, null, null],
  ["Sb$_{2}$S$_{3}$", "Sb2S3", 1.7, null, "Single crystalline", null],
  ["GeS", "GeS", 1.77, null, "Single crystalline", null],
  ["CdI$_{2}$", "CdI2", 3.26, null, "Polycrystalline", null],
  ["V$_{4}$O$_{7}$", "V4O7", 0.8, null, "Single crystalline", null],
  ["As$_{2}$S$_{3}$", "As2S3", 2.21, null, "Amorphous", null],
  ["PbBr$_{2}$", "PbBr2", 3.5, null, "Single crystalline", null],
  ["GaSe", "GaSe", 2.2, null, "Single crystalline", null],
  ["CdTe", "CdTe", 1.58, null, "Single crystalline", null],
  ["Sb$_{2}$S$_{3}$", "Sb2S3", 1.7, null, "Single crystalline", null],
  ["HgTe", "HgTe", 0.175, null, "Single crystalline", null],
  ["K$_{2}$S", "K2S", 2.1, null, null, null],
  ["Te", "Te", 0.335, null, "Single crystalline", null],
  ["ZrS$_{3}$", "ZrS3", 2.17, null, "Single crystalline", "Copper-Red"],
  ["Se", "Se", 1.71, null, "Single crystalline", null],
  ["UO$_{2}$", "UO2", 1.3, null, "Polycrystalline", null],
  ["AlAs", "AlAs", 2.215, null, "Single crystalline", null],
  ["KBr", "KBr", 6.75, null, "Single crystalline", null],
  ["GaAs", "GaAs", 1.09, null, "Single crystalline", null],
  ["Se", "Se", 1.72, null, "Single crystalline", null],
  ["KBr", "KBr", 7.215, null, "Single crystalline", null],
  ["Mg$_{2}$Ge", "Mg2Ge", 0.63, null, "Single crystalline", null],
  ["Fe$_{2}$Te$_{3}$", "Fe2Te3", 0.6, null, "Polycrystalline", null],
  ["MoO$_{3}$", "MoO3", 2.96, null, "Single crystalline", null],
  ["K$_{3}$Sb", "K3Sb", 1.1, null, "Polycrystalline", null],
  ["Bi$_{2}$O$_{3}$", "Bi2O3", 2.58, null, "Polycrystalline", null],
  ["GaS", "GaS", 2.5, null, "Single crystalline", null],
  ["Ag$_{2}$Se", "Ag2Se", 0.13, null, "Polycrystalline", null],
  ["Zn$_{4}$Sb$_{3}$", "Zn4Sb3", 1.2, null, "Single crystalline", null],
  ["GaSb", "GaSb", 0.81, null, "Single crystalline", null],
  ["PdO", "PdO", 1.5, null, "Polycrystalline", null],
  ["HgBr$_{2}$", "HgBr2", 3.59, null, "Polycrystalline", null],
  ["Mg$_{2}$Ge", "Mg2Ge", 1.78, null, "Single crystalline", null],
  ["GaAs", "GaAs", 1.253, null, "Single crystalline", null],
  ["LiF", "LiF", 11.7, null, "Single crystalline", null],
  ["PtSb$_{2}$", "PtSb2", 0.07, null, "Single crystalline", null],
  ["PtAs$_{2}$", "PtAs2", 0.55, null, "Single crystalline", null],
  ["Eu$_{2}$O$_{3}$", "Eu2O3", 1.7, null, "Polycrystalline", null],
  ["Te", "Te", 0.35, null, null, null],
  ["CdTe", "CdTe", 1.595, null, "Single crystalline", null],
  ["SnO$_{2}$", "SnO2", 3.597, null, "Single crystalline", null],
  ["NiS", "NiS", 0.12, null, "Single crystalline", null],
  ["La$_{2}$Se$_{3}$", "La2Se3", 1.97, null, "Single crystalline", null],
  ["Cr$_{2}$S$_{3}$", "Cr2S3", 0.9, null, "Polycrystalline", null],
  ["ZnS", "ZnS", 3.704, null, "Single crystalline", null],
  ["GeO$_{2}$", "GeO2", 5.56, null, "Single crystalline", null],
  ["MnF$_{2}$", "MnF2", 10.2, null, "Single crystalline", null],
  ["PbSe", "PbSe", 0.27, null, "Single crystalline", null],
  ["Sb$_{2}$O$_{3}$", "Sb2O3", 3.31, null, "Polycrystalline", null],
  ["ThO$_{2}$", "ThO2", 3.3, null, "Single crystalline", "Red"],
  ["In$_{2}$Se", "In2Se", 0.65, null, "Single crystalline", null],
  ["GaAs", "GaAs", 1.511, null, "Single crystalline", null],
  ["ZnSb", "ZnSb", 0.99, null, "Single crystalline", null],
  ["HfS$_{3}$", "HfS3", 2.85, null, "Single crystalline", "Ocher"],
  ["HgSe", "HgSe", 0.1, null, null, null],
  ["Bi", "Bi", 0.006, null, null, null],
  ["Lu$_{2}$O$_{3}$", "Lu2O3", 3.94, null, "Polycrystalline", null],
  ["Sb$_{0.71}$As$_{0.29}$", null, 0.125, null, "Single crystalline", null],
  ["Na$_{3}$Sb", "Na3Sb", 1.17, null, "Single crystalline", null],
  ["As$_{2}$S$_{3}$", "As2S3", 2.2, null, "Amorphous", null],
  ["V$_{2}$O$_{5}$", "V2O5", 2.3, null, "Single crystalline", null],
  ["Bi$_{0.9}$Sb$_{0.1}$", null, 0.015, null, "Single crystalline", null],
  ["HgI$_{2}$", "HgI2", 2.795, null, "Single crystalline", "Yellow"],
  ["Cs$_{2}$Te", "Cs2Te", 3.5, null, null, null],
  ["CeO$_{2}$", "CeO2", 2.68, null, "Polycrystalline", null],
  ["PbS", "PbS", 0.285, null, "Single crystalline", null],
  ["CoTe$_{1.88}$", null, 0.2, null, null, null],
  ["Cs$_{2}$S", "Cs2S", null, null, null, null],
  ["TiTe$_{2}$", "TiTe2", 1.0, null, "Single crystalline", null],
  ["ZnSb", "ZnSb", 0.514, null, "Single crystalline", null],
  ["RbCl", "RbCl", 8.3, null, "Single crystalline", null],
  ["PbSe", "PbSe", 0.176, null, "Single crystalline", "Gray"],
  ["As$_{2}$S$_{5}$", "As2S5", 2.21, null, "Amorphous", null],
  ["Mg$_{3}$P$_{2}$", "Mg3P2", 1.4, null, null, null],
  ["MoTe$_{2}$", "MoTe2", 1.02, null, "Single crystalline", null],
  ["CaSe", "CaSe", 4.87, null, "Polycrystalline", "Yellow"],
  ["LaB$_{6}$", "LaB6", 4.9, null, "Single crystalline", null],
  ["TlS", "TlS", 0.98, null, null, null],
  ["EuS", "EuS", 1.645, null, "Polycrystalline", null],
  ["BeO", "BeO", 5.2, null, null, null],
  ["KBr", "KBr", 7.3, null, "Single crystalline", null],
  ["OsSb$_{2}$", "OsSb2", 0.2, null, "Polycrystalline", null],
  ["In$_{2}$Te$_{3}$", "In2Te3", 0.85, null, "Single crystalline", null],
  ["Mg$_{2}$Si", "Mg2Si", 0.66, null, "Single crystalline", null],
  ["MnO", "MnO", 2.6, null, "Single crystalline", null],
  ["AlAs", "AlAs", 2.223, null, "Polycrystalline", null],
  ["Mg$_{2}$Si", "Mg2Si", 0.77, null, "Polycrystalline", null],
  ["Cs$_{3}$Bi", "Cs3Bi", 0.55, null, null, null],
  ["GaSe", "GaSe", 2.109, null, "Single crystalline", null],
  ["ReO$_{3}$", "ReO3", 2.3, null, "Single crystalline", "Red"],
  ["PbTe", "PbTe", 0.31, null, "Single crystalline", null],
  ["GeS", "GeS", 1.59, null, "Single crystalline", null],
  ["InSb", "InSb", 0.235, null, "Single crystalline", null],
  ["Ta$_{2}$O$_{5}$", "Ta2O5", 4.6, null, "Polycrystalline", null],
  ["AlB", "AlB", 0.82, null, "Single crystalline", "Blue"],
  ["Se", "Se", 1.75, null, "Single crystalline", null],
  ["Sb$_{2}$O$_{3}$", "Sb2O3", 4.2, null, "Polycrystalline", null],
  ["PbTe", "PbTe", 0.217, null, "Single crystalline", null],
  ["PbO", "PbO", 2.84, null, "Single crystalline", "Red"],
  ["InSe", "InSe", 1.12, null, "Single crystalline", null],
  ["Nb$_{2}$O$_{5}$", "Nb2O5", 3.08, null, "Polycrystalline", null],
  ["PrO$_{2}$", "PrO2", 0.66, null, "Polycrystalline", null],
  ["B", "B", 1.47, null, "Single crystalline", null],
  ["Ca$_{2}$Si", "Ca2Si", 1.9, null, "Polycrystalline", null],
  ["WO$_{3}$", "WO3", 2.7, null, "Single crystalline", null],
  ["HgI$_{2}$", "HgI2", 2.19, null, "Single crystalline", null],
  ["Er$_{3}$Te$_{4}$", "Er3Te4", 0.9, null, "Polycrystalline", null],
  ["HgTe", "HgTe", 0.303, null, "Single crystalline", null],
  ["GaS", "GaS", 2.58, null, "Single crystalline", null],
  ["NiO", "NiO", 3.7, null, "Single crystalline", "Dark Green"],
  ["K$_{2}$Se", "K2Se", 1.8, null, null, null],
  ["EuSe", "EuSe", 3.1, null, "Polycrystalline", null],
  ["ZnTe", "ZnTe", 2.372, null, "Polycrystalline", null],
  ["PbSe", "PbSe", 0.165, null, "Single crystalline", "Gray"],
  ["ZnSb", "ZnSb", 1.11, null, "Single crystalline", null],
  ["ZnTe", "ZnTe", 2.385, null, "Single crystalline", "Red"],
  ["C", "C", 5.413, null, "Single crystalline", null],
  ["EuSe", "EuSe", 1.78, null, "Single crystalline", null],
  ["SrO", "SrO", 5.7, null, "Polycrystalline", null],
  ["CsBi$_{2}$", "CsBi2", 0.55, null, null, null],
  ["Pb$_{3}$O$_{4}$", "Pb3O4", 2.12, null, "Polycrystalline", null],
  ["HgI$_{2}$", "HgI2", 3.045, null, "Single crystalline", "Yellow"],
  ["InP", "InP", 1.34, null, "Single crystalline", "Dark Gray"],
  ["Mg$_{2}$Sn", "Mg2Sn", 0.135, null, "Single crystalline", null],
  ["GaAs", "GaAs", 1.479, null, "Single crystalline", null],
  ["RbF", "RbF", 10.4, null, "Single crystalline", null],
  ["B", "B", 1.55, null, "Single crystalline", null],
  ["ErSe$_{2}$", "ErSe2", 1.07, null, "Polycrystalline", null],
  ["PbO", "PbO", 2.76, null, "Single crystalline", "Yellow"],
  ["Bi$_{0.87}$Sb$_{0.13}$", null, 0.018, null, "Single crystalline", null],
  ["Ag$_{2}$Te", "Ag2Te", 0.13, null, "Polycrystalline", null],
  ["CuI", "CuI", 3.047, null, "Polycrystalline", null],
  ["SnSe$_{2}$", "SnSe2", 1.3, null, "Single crystalline", null],
  ["SiC", "SiC", 3.33, null, "Single crystalline", null],
  ["KCl", "KCl", 7.8, null, "Single crystalline", null],
  ["Cd$_{3}$As$_{2}$", "Cd3As2", 0.425, null, "Single crystalline", "Gray"],
  ["BiI$_{3}$", "BiI3", 2.029, null, "Single crystalline", null],
  ["Sb$_{2}$S$_{3}$", "Sb2S3", 1.72, null, "Single crystalline", null],
  ["Nd$_{2}$Se$_{3}$", "Nd2Se3", 1.7, null, "Single crystalline", null],
  ["RbI", "RbI", 6.25, null, "Single crystalline", null],
  ["GeSe", "GeSe", 1.17, null, "Single crystalline", null],
  ["Pb$_{2}$O$_{3}$", "Pb2O3", 1.67, null, "Polycrystalline", null],
  ["SbSi", "SbSi", 1.9, null, "Polycrystalline", null],
  ["V$_{2}$O$_{5}$", "V2O5", 2.49, null, "Single crystalline", null],
  ["GaSe", "GaSe", 2.169, null, "Single crystalline", null],
  ["As$_{2}$S$_{3}$", "As2S3", 2.43, null, "Single crystalline", null],
  ["HgO", "HgO", 2.214, null, "Polycrystalline", null],
  ["BN", "BN", 8.0, null, "Single crystalline", "White"],
  ["PrF$_{3}$", "PrF3", 5.3, null, "Polycrystalline", null],
  ["WTe$_{2}$", "WTe2", 0.05, null, "Single crystalline", null],
  ["RhSe$_{3}$", "RhSe3", 0.7, null, null, null],
  ["SnSe$_{2}$", "SnSe2", 1.0, null, "Single crystalline", null],
  ["CsCl", "CsCl", 7.8, null, "Polycrystalline", null],
  ["Cu$_{2}$O", "Cu2O", 2.17, null, "Polycrystalline", null],
  ["FeAs$_{2}$", "FeAs2", 0.2, null, "Polycrystalline", null],
  ["NdB$_{6}$", "NdB6", 3.4, null, "Polycrystalline", null],
  ["OsP$_{2}$", "OsP2", 1.2, null, "Polycrystalline", null],
  ["B", "B", 1.42, null, "Single crystalline", null],
  ["Ga$_{2}$Te$_{3}$", "Ga2Te3", 1.08, null, "Single crystalline", null],
  ["Mg$_{2}$Ge", "Mg2Ge", 1.64, null, "Single crystalline", null],
  ["PdS", "PdS", 0.5, null, "Single crystalline", null],
  ["CsBr", "CsBr", 6.9, null, null, null],
  ["PtSb$_{2}$", "PtSb2", 0.11, null, "Single crystalline", null],
  ["HgI$_{2}$", "HgI2", 2.315, null, "Single crystalline", "Yellow"],
  ["RbBr", "RbBr", 7.65, null, "Single crystalline", null],
  ["SnTe", "SnTe", 0.3, null, "Single crystalline", null],
  ["Cd$_{4}$Sb$_{3}$", "Cd4Sb3", 1.25, null, "Single crystalline", null],
  ["PbTe", "PbTe", 0.29, null, "Single crystalline", null],
  ["Zn$_{3}$As$_{2}$", "Zn3As2", 0.86, null, "Polycrystalline", null],
  ["Cd$_{3}$As$_{2}$", "Cd3As2", 0.048, null, "Single crystalline", null],
  ["SnS$_{2}$", "SnS2", 2.6, null, "Polycrystalline", null],
  ["ZnTe", "ZnTe", 2.23, null, "Single crystalline", null],
  ["MnTe$_{9}$", "MnTe9", 2.0, null, "Polycrystalline", null],
  ["EuSe", "EuSe", 1.87, null, "Single crystalline", null],
  ["Er$_{2}$Se$_{3}$", "Er2Se3", 1.66, null, "Polycrystalline", null],
  ["Ce$_{2}$S$_{3}$", "Ce2S3", 1.12, null, null, null],
  ["MgCl", "MgCl", null, null, null, null],
  ["PbTe", "PbTe", 0.19, null, "Single crystalline", null],
  ["CsF", "CsF", 10.0, null, "Polycrystalline", null],
  ["BiSb$_{0.15}$", null, 0.022, null, "Single crystalline", null],
  ["SiC", "SiC", 2.86, null, "Single crystalline", null],
  ["EuSe", "EuSe", 1.8, null, "Single crystalline", null],
  ["InS", "InS", 1.86, null, "Single crystalline", null],
  ["ThO$_{2}$", "ThO2", 3.3, null, "Polycrystalline", null],
  ["TiS$_{2}$", "TiS2", 1.24, null, "Single crystalline", null],
  ["PbO", "PbO", 3.18, null, "Polycrystalline", "Red"],
  ["Sb$_{2}$S$_{3}$", "Sb2S3", 1.63, null, "Single crystalline", null],
  ["PbCl$_{2}$", "PbCl2", 4.1, null, "Polycrystalline", null],
  ["EuSe", "EuSe", 1.78, null, "Polycrystalline", null],
  ["RbI", "RbI", 5.83, null, "Single crystalline", null],
  ["TlSe", "TlSe", 0.74, null, "Single crystalline", null],
  ["AgI", "AgI", 2.82, null, "Polycrystalline", null],
  ["Bi$_{0.9}$Sb$_{0.1}$", null, 0.014, null, "Single crystalline", null],
  ["ZnO", "ZnO", 3.435, null, "Single crystalline", null],
  ["Ag$_{2}$S", "Ag2S", 1.03, null, "Polycrystalline", null],
  ["CdSe", "CdSe", 1.83, null, "Single crystalline", null],
  ["GaN", "GaN", 3.25, null, "Polycrystalline", null],
  ["CaTe", "CaTe", 4.07, null, "Polycrystalline", "White"],
  ["Eu$_{3}$O$_{4}$", "Eu3O4", 0.6, null, "Polycrystalline", null],
  ["Tb$_{2}$O$_{3}$", "Tb2O3", 0.86, null, null, null],
  ["Cu$_{2}$S", "Cu2S", 1.93, null, "Single crystalline", null],
  ["AuCl", "AuCl", null, null, null, null],
  ["PtSe$_{2}$", "PtSe2", 0.1, null, null, null],
  ["Mg$_{2}$Ge", "Mg2Ge", 0.66, null, "Single crystalline", null],
  ["GaS", "GaS", 2.7, null, "Single crystalline", null],
  ["SeTe", "SeTe", 1.58, null, "Polycrystalline", null],
  ["CrSi$_{2}$", "CrSi2", 0.35, null, "Single crystalline", null],
  ["Cd$_{3}$P$_{2}$", "Cd3P2", 0.589, null, "Single crystalline", "Gray"],
  ["Ag$_{2}$Te", "Ag2Te", 0.064, null, "Polycrystalline", null],
  ["Te", "Te", 0.32, null, "Single crystalline", null],
  ["ZnTe", "ZnTe", 2.34, null, "Single crystalline", null],
  ["CdI$_{2}$", "CdI2", 3.478, null, "Single crystalline", null],
  ["CeF$_{3}$", "CeF3", 4.85, null, null, null],
  ["BN", "BN", 3.8, null, "Polycrystalline", null],
  ["SnTe", "SnTe", 0.33, null, "Polycrystalline", null],
  ["In$_{2}$Te$_{3}$", "In2Te3", 1.09, 0.05, "Polycrystalline", null],
  ["Ag$_{2}$Te", "Ag2Te", 0.2, null, null, null],
  ["As$_{2}$S$_{3}$", "As2S3", 2.1, null, "Amorphous", null],
  ["SnO$_{2}$", "SnO2", 3.54, null, "Single crystalline", null],
  ["As$_{2}$Se$_{3}$", "As2Se3", 2.0, null, "Single crystalline", null],
  ["TaN", "TaN", 2.3, 0.3, "Polycrystalline", null],
  ["TlCl", "TlCl", 3.56, null, "Single crystalline", null],
  ["GaP", "GaP", 2.895, null, "Single crystalline", null],
  ["I", "I", 1.3, null, "Single crystalline", null],
  ["Cu$_{2}$S", "Cu2S", 1.8, null, "Polycrystalline", null],
  ["Fe$_{2}$Te$_{3}$", "Fe2Te3", 0.34, null, "Polycrystalline", null],
  ["ZnTe", "ZnTe", 2.255, null, "Single crystalline", null],
  ["LiI", "LiI", 6.0, null, "Single crystalline", null],
  ["LaSb", "LaSb", 0.8, null, "Polycrystalline", null],
  ["RuS$_{2}$", "RuS2", 1.8, null, "Polycrystalline", null],
  ["V$_{2}$O$_{5}$", "V2O5", 2.34, null, "Single crystalline", null],
  ["Cd$_{3}$As$_{2}$", "Cd3As2", 0.14, null, "Single crystalline", null],
  ["PbI$_{2}$", "PbI2", 2.32, null, "Single crystalline", "Yellow"],
  ["AlSb", "AlSb", 1.62, null, "Single crystalline", null],
  ["Mg$_{3}$As$_{2}$", "Mg3As2", 1.0, null, null, null],
  ["WSe$_{2}$", "WSe2", 1.57, null, "Single crystalline", null],
  ["SnSe$_{2}$", "SnSe2", 1.03, null, "Single crystalline", null],
  ["YbAs", "YbAs", 1.02, null, "Polycrystalline", null],
  ["ZnS", "ZnS", 3.68, null, "Single crystalline", null],
  ["K$_{3}$Sb", "K3Sb", 1.0, null, "Polycrystalline", null],
  ["EuO", "EuO", 1.1, null, "Polycrystalline", null],
  ["As$_{2}$S$_{3}$", "As2S3", 2.062, null, "Amorphous", null],
  ["Te", "Te", 0.336, null, "Single crystalline", null],
  ["Bi$_{2}$S$_{3}$", "Bi2S3", 1.3, null, "Polycrystalline", null],
  ["Na$_{2}$S", "Na2S", 2.4, null, null, null],
  ["As$_{2}$S$_{3}$", "As2S3", 2.48, null, "Polycrystalline", null],
  ["Sb", "Sb", 0.1, null, "Single crystalline", "Gray"],
  ["Hg$_{2}$Cl$_{2}$", "Hg2Cl2", 3.8, null, "Single crystalline", null],
  ["As$_{2}$Se$_{3}$", "As2Se3", 1.81, null, "Amorphous", null],
  ["Bi$_{2}$Te$_{3}$", "Bi2Te3", 0.15, null, "Single crystalline", null],
  ["Cu$_{2}$Se", "Cu2Se", 1.29, null, "Single crystalline", null],
  ["Dy$_{2}$O$_{3}$", "Dy2O3", 3.08, null, "Polycrystalline", null],
  ["TiSe$_{2}$", "TiSe2", 0.69, null, "Single crystalline", null],
  ["TlN$_{3}$", "TlN3", 3.58, null, "Polycrystalline", null],
  ["Mg$_{2}$Ge", "Mg2Ge", 1.737, null, "Single crystalline", null],
  ["ThO$_{2}$", "ThO2", 3.5, null, "Polycrystalline", "White"],
  ["Er$_{2}$Te$_{3}$", "Er2Te3", 0.9, null, "Polycrystalline", null],
  ["SnS$_{2}$", "SnS2", 2.21, null, "Single crystalline", "Yellow"],
  ["BeSe", "BeSe", 3.61, null, null, null],
  ["PbSe", "PbSe", 0.275, null, "Single crystalline", null],
  ["As$_{2}$S$_{3}$", "As2S3", 2.36, null, "Amorphous", null],
  ["GeTe", "GeTe", 0.33, null, null, null],
  ["GeSn", "GeSn", 0.8, null, null, null],
  ["Mg$_{2}$Si", "Mg2Si", 0.78, null, "Single crystalline", null],
  ["MoS$_{2}$", "MoS2", 1.83, null, "Single crystalline", null],
  ["SbI$_{3}$", "SbI3", 2.49, null, "Single crystalline", "Orange"],
  ["Mg$_{2}$Si", "Mg2Si", 2.27, null, "Single crystalline", null],
  ["ZnSe", "ZnSe", 2.81, null, "Single crystalline", "Yellow"],
  ["I", "I", 1.6, null, "Single crystalline", null],
  ["Rb$_{2}$Te", "Rb2Te", 4.5, null, null, null],
  ["In$_{2}$Te$_{3}$", "In2Te3", 1.11, null, "Single crystalline", null],
  ["Ga$_{2}$S$_{3}$", "Ga2S3", 3.59, null, "Single crystalline", null],
  ["HgO", "HgO", 1.02, null, null, "Yellow"],
  ["GeO$_{2}$", "GeO2", 5.63, null, "Amorphous", null],
  ["PbSe", "PbSe", 0.165, null, "Single crystalline", null],
  ["PdSe$_{2}$", "PdSe2", 0.4, null, "Single crystalline", null],
  ["GeS$_{2}$", "GeS2", 3.71, null, "Single crystalline", "Amber"],
  ["Bi$_{0.9}$Sb$_{0.1}$", null, 0.024, null, "Single crystalline", null],
  ["NbO$_{2}$", "NbO2", 0.25, null, null, null],
  ["RuAs$_{2}$", "RuAs2", 0.8, null, "Polycrystalline", null],
  ["SmS", "SmS", 0.22, null, null, null],
  ["CdSc", "CdSc", 1.714, null, "Single crystalline", null],
  ["AlN", "AlN", 5.9, null, "Single crystalline", null],
  ["CsI", "CsI", 6.4, null, "Polycrystalline", null],
  ["PbBr$_{2}$", "PbBr2", 3.31, null, "Polycrystalline", null],
  ["PbSe", "PbSe", 0.176, null, "Single crystalline", null],
  ["InSe", "InSe", 1.293, null, "Single crystalline", null],
  ["NaI", "NaI", 5.89, null, "Single crystalline", null],
  ["CaB$_{6}$", "CaB6", 4.4, null, null, null],
  ["Ga$_{2}$Te$_{3}$", "Ga2Te3", 1.13, null, "Single crystalline", null],
  ["SrO", "SrO", 1.16, null, null, null],
  ["KCl", "KCl", 8.69, null, "Single crystalline", null],
  ["CdS", "CdS", 2.582, null, "Single crystalline", null],
  ["AgCl", "AgCl", 3.252, null, "Single crystalline", null],
  ["AlAs", "AlAs", 2.25, null, "Single crystalline", null],
  ["GeTe", "GeTe", 0.77, null, "Amorphous", null],
  ["SnO$_{2}$", "SnO2", 3.9, null, "Polycrystalline", null],
  ["CdF$_{2}$", "CdF2", 6.0, null, "Single crystalline", null],
  ["KBr", "KBr", 7.13, null, "Single crystalline", null],
  ["GeAs", "GeAs", 1.45, 0.45, "Single crystalline", null],
  ["GaP", "GaP", 2.235, null, "Single crystalline", null],
  ["ZnP$_{2}$", "ZnP2", 1.65, null, null, null],
  ["GaP", "GaP", 2.223, null, "Single crystalline", null],
  ["CuCl", "CuCl", 3.306, null, "Polycrystalline", null],
  ["Mg$_{2}$Sn", "Mg2Sn", 0.185, null, "Single crystalline", null],
  ["Mg$_{2}$Ge", "Mg2Ge", 0.57, null, "Single crystalline", null],
  ["Cu$_{2}$O", "Cu2O", 2.02, null, "Polycrystalline", null],
  ["Al$_{2}$Te$_{3}$", "Al2Te3", 2.2, null, null, "Yellow"],
  ["CrTe", "CrTe", 0.02, null, "Polycrystalline", null],
  ["Si$_{2}$Te$_{3}$", "Si2Te3", 2.0, null, "Single crystalline", "Red"],
  ["B", "B", 1.27, null, "Single crystalline", null],
  ["SbSi", "SbSi", 1.9, null, "Single crystalline", null],
  ["AsBr$_{3}$", "AsBr3", 2.6, null, "Polycrystalline", "Orange-Red"],
  ["FeSc$_{2}$", "FeSc2", 0.77, 0.17, "Polycrystalline", null],
  ["FeSi$_{2}$", "FeSi2", 0.88, null, null, null],
  ["CdP$_{2}$", "CdP2", 1.55, null, null, null],
  ["Al$_{2}$Te$_{3}$", "Al2Te3", 2.5, null, null, "Yellow"],
  ["RbBr", "RbBr", 7.7, null, "Single crystalline", null],
  ["MnTe$_{2}$", "MnTe2", 0.48, null, "Polycrystalline", null],
  ["Mg$_{2}$Ge", "Mg2Ge", 1.804, null, "Single crystalline", null],
  ["Cu$_{2}$Se", "Cu2Se", 1.23, null, "Single crystalline", null],
  ["RbBr", "RbBr", 7.2, null, "Single crystalline", null],
  ["Cs$_{3}$Sb", "Cs3Sb", 1.6, null, "Polycrystalline", null],
  ["CdP$_{4}$", "CdP4", 1.0, null, "Polycrystalline", null],
  ["Al$_{2}$O$_{3}$", "Al2O3", 7.0, null, "Single crystalline", null],
  ["PbO$_{2}$", "PbO2", 1.5, null, null, null],
  ["In$_{2}$S$_{3}$", "In2S3", 2.28, null, "Single crystalline", null],
  ["Cr$_{2}$O$_{3}$", "Cr2O3", 1.62, null, "Polycrystalline", null],
  ["GdB$_{6}$", "GdB6", 3.6, null, "Polycrystalline", null],
  ["TbF$_{3}$", "TbF3", null, null, null, null],
  ["C", "C", 7.02, null, "Single crystalline", null],
  ["Mg$_{2}$Si", "Mg2Si", 2.27, null, "Single crystalline", null],
  ["SnO$_{2}$", "SnO2", 2.55, null, "Single crystalline", null],
  ["In$_{2}$Te$_{3}$", "In2Te3", 1.026, null, "Polycrystalline", null],
  ["Ce$_{2}$Se$_{3}$", "Ce2Se3", 0.09375, null, "Single crystalline", null],
  ["Sb$_{2}$Se$_{3}$", "Sb2Se3", 1.4, null, "Single crystalline", null],
  ["AgCl", "AgCl", 5.13, null, "Single crystalline", null],
  ["SiSe$_{2}$", "SiSe2", 1.72, null, "Single crystalline", null],
  ["TiO$_{2}$", "TiO2", 3.3, null, "Single crystalline", null],
  ["Mg$_{2}$Sn", "Mg2Sn", 0.23, null, "Single crystalline", null],
  ["In$_{2}$O$_{3}$", "In2O3", 3.55, null, "Polycrystalline", null],
  ["ZrSe$_{2}$", "ZrSe2", 2.0, null, "Single crystalline", null],
  ["Ti$_{2}$O$_{3}$", "Ti2O3", 0.02, null, "Single crystalline", null],
  ["RuP$_{2}$", "RuP2", 1.0, null, "Polycrystalline", null],
  ["HgI$_{2}$", "HgI2", 2.47, null, "Single crystalline", "Orange"],
  ["RhSe$_{2}$", "RhSe2", 0.6, null, null, null],
  ["SrTe", "SrTe", 3.73, null, "Polycrystalline", null],
  ["As$_{2}$S$_{3}$", "As2S3", 2.64, null, "Single crystalline", null],
  ["SrS", "SrS", 4.8, null, "Single crystalline", null],
  ["Ag$_{2}$Se", "Ag2Se", 0.05, null, "Polycrystalline", null],
  ["CdBr$_{2}$", "CdBr2", 4.47, null, "Polycrystalline", null],
  ["As$_{2}$S$_{6}$", "As2S6", 2.35, null, "Amorphous", null],
  ["P", "P", 0.35, null, "Single crystalline", null],
  ["BaO", "BaO", 4.8, null, null, null],
  ["UO$_{2}$", "UO2", 2.18, null, "Single crystalline", null],
  ["EuS", "EuS", 1.645, null, "Single crystalline", null],
  ["K$_{3}$Sb", "K3Sb", 1.1, null, "Polycrystalline", null],
  ["HgS", "HgS", 0.54, null, "Single crystalline", null],
  ["ZrS$_{2}$", "ZrS2", 1.68, null, "Single crystalline", "Violet"],
  ["Na$_{3}$Sb", "Na3Sb", 1.0, null, "Polycrystalline", null],
  ["Si", "Si", 1.166, null, "Single crystalline", null],
  ["Zn$_{3}$P$_{2}$", "Zn3P2", 1.15, null, "Single crystalline", null],
  ["Rh$_{2}$S$_{3}$", "Rh2S3", 0.8, null, null, null],
  ["AgN$_{3}$", "AgN3", 3.9, null, "Polycrystalline", null],
  ["PrTe$_{2}$", "PrTe2", 1.02, null, "Single crystalline", null],
  ["MgSe", "MgSe", 5.63, null, "Polycrystalline", null],
  ["ZnTe", "ZnTe", 2.37, null, "Single crystalline", "Red"],
  ["MoO$_{3}$", "MoO3", 2.8, null, "Single crystalline", null],
  ["Cs$_{3}$As", "Cs3As", 0.6, null, null, null],
  ["InSb", "InSb", 0.236, null, "Single crystalline", null],
  ["PbO", "PbO", 2.88, null, "Single crystalline", "Yellow"],
  ["PbO", "PbO", 2.73, null, "Polycrystalline", null],
  ["MnSe", "MnSe", 1.8, null, "Single crystalline", "Brown-Black"],
  ["Bi$_{2}$Se$_{3}$", "Bi2Se3", 0.35, null, "Single crystalline", null],
  ["V$_{2}$O$_{5}$", "V2O5", 1.95, null, "Polycrystalline", null],
  ["SnS", "SnS", 1.08, null, "Polycrystalline", null],
  ["GaAs", "GaAs", 1.46, null, "Single crystalline", null],
  ["InP", "InP", 1.413, null, "Single crystalline", null],
  ["Al$_{2}$O$_{3}$", "Al2O3", 8.56, null, "Single crystalline", null],
  ["GeO$_{2}$", "GeO2", 5.54, null, "Single crystalline", "Gray"],
  ["CdCl$_{2}$", "CdCl2", 5.8, null, null, null],
  ["As$_{2}$Se$_{3}$", "As2Se3", 1.63, null, "Amorphous", null],
  ["Hg$_{2}$Br$_{2}$", "Hg2Br2", 2.6, null, "Single crystalline", null],
  ["Cd$_{3}$P$_{2}$", "Cd3P2", 0.586, null, "Single crystalline", "Gray"],
  ["SnI$_{4}$", "SnI4", 2.38, null, "Single crystalline", null],
  ["ZnO", "ZnO", 3.418, null, "Single crystalline", null],
  ["Se", "Se", 1.56, null, "Single crystalline", null],
  ["BaO", "BaO", 3.8, null, "Single crystalline", null],
  ["Ag$_{2}$S", "Ag2S", 1.0, null, "Single crystalline", null],
  ["CdI$_{2}$", "CdI2", 4.228, null, "Single crystalline", null],
  ["ZnS", "ZnS", 3.82, null, "Single crystalline", null],
  ["FeSi$_{2}$", "FeSi2", 0.9, null, "Polycrystalline", null],
  ["ZnAs$_{2}$", "ZnAs2", 0.93, null, "Single crystalline", null],
  ["Bi$_{0.85}$Sb$_{0.15}$", null, 0.008, null, "Single crystalline", null],
  ["Sn", "Sn", 0.092, null, "Single crystalline", "Gray"],
  ["HfO$_{2}$", "HfO2", 5.55, null, "Polycrystalline", null],
  ["ZnSb", "ZnSb", 0.606, null, "Single crystalline", null],
  ["Cs$_{3}$Sb", "Cs3Sb", 1.6, null, "Polycrystalline", null],
  ["Bi$_{2}$O$_{3}$", "Bi2O3", 2.15, null, "Polycrystalline", null],
  ["ZnAs$_{2}$", "ZnAs2", 1.3, null, "Single crystalline", null],
  ["Ce$_{2}$Se$_{3}$", "Ce2Se3", 2.0, null, "Polycrystalline", null],
  ["BiI$_{3}$", "BiI3", 1.93, null, "Single crystalline", null],
  ["Gd$_{2}$O$_{3}$", "Gd2O3", 2.9, null, "Polycrystalline", null],
  ["Zr$_{3}$O", "Zr3O", 0.2, null, "Polycrystalline", null],
  ["GeSe$_{2}$", "GeSe2", 2.485, null, "Single crystalline", "Yellow-Orange"],
  ["GaAs", "GaAs", 1.435, null, "Single crystalline", null],
  ["Cu$_{2}$Te", "Cu2Te", 1.08, null, "Polycrystalline", null],
  ["Si", "Si", 1.16, null, "Single crystalline", null],
  ["Ti$_{2}$O$_{3}$", "Ti2O3", 0.05, null, "Single crystalline", null],
  ["CaB$_{6}$", "CaB6", 3.3, null, "Single crystalline", null],
  ["GeS$_{2}$", "GeS2", 3.54, null, "Single crystalline", "Amber"],
  ["In$_{2}$Se$_{3}$", "In2Se3", 1.2, null, "Polycrystalline", "Black"],
  ["Al$_{2}$O$_{3}$", "Al2O3", 7.3, null, "Polycrystalline", null],
  ["GeI$_{2}$", "GeI2", 1.5, null, null, null],
  ["TbO$_{2}$", "TbO2", 0.5, null, "Polycrystalline", null],
  ["PdS$_{2}$", "PdS2", 0.75, null, "Single crystalline", null],
  ["HfSe$_{2}$", "HfSe2", 1.13, null, "Single crystalline", "Dark Red"],
  ["BeO", "BeO", 11.2, null, "Single crystalline", null],
  ["V$_{2}$O$_{5}$", "V2O5", 2.36, null, "Single crystalline", null],
  ["Se", "Se", 2.85, null, "Single crystalline", null],
  ["FeSe$_{2}$", "FeSe2", 0.5, null, "Polycrystalline", null],
  ["PtSb$_{2}$", "PtSb2", 0.11, null, "Single crystalline", null],
  ["YbS", "YbS", 0.176, null, "Polycrystalline", null],
  ["BaF$_{2}$", "BaF2", 9.06, null, "Single crystalline", null],
  ["GaSb", "GaSb", 0.725, null, "Single crystalline", null],
  ["Sm$_{2}$Se$_{3}$", "Sm2Se3", 2.3, null, "Single crystalline", null],
  ["Y$_{2}$O$_{3}$", "Y2O3", 5.6, null, "Single crystalline", "Blue"],
  ["SmSb", "SmSb", 0.59, null, "Polycrystalline", null],
  ["WO$_{3}$", "WO3", 2.9, null, "Single crystalline", null],
  ["WSe$_{2}$", "WSe2", 1.35, null, "Single crystalline", null],
  ["CBr$_{4}$", "CBr4", 3.7, null, "Polycrystalline", null],
  ["GaAs", "GaAs", 1.51, null, "Single crystalline", null],
  ["PtP$_{2}$", "PtP2", 0.8, null, "Polycrystalline", null],
  ["BP", "BP", 5.9, null, null, null],
  ["SrSe", "SrSe", 4.45, null, "Single crystalline", "White"],
  ["CdS", "CdS", 2.425, null, "Single crystalline", null],
  ["CdSe", "CdSe", 1.815, null, "Single crystalline", null],
  ["GaS", "GaS", 2.591, null, "Single crystalline", null],
  ["Mg$_{3}$Bi$_{2}$", "Mg3Bi2", 0.1, null, null, null],
  ["Bi$_{2}$Te$_{3}$", "Bi2Te3", 0.16, null, "Single crystalline", null],
  ["GaTe", "GaTe", 1.52, null, "Single crystalline", null],
  ["Bi$_{2}$O$_{3}$", "Bi2O3", 2.85, null, "Polycrystalline", null],
  ["Gd$_{2}$O$_{3}$", "Gd2O3", 1.36, null, null, null],
  ["CdS", "CdS", 2.573, null, "Single crystalline", null],
  ["Nb$_{2}$O$_{5}$", "Nb2O5", 1.65, null, "Single crystalline", null],
  ["Mg$_{2}$Ge", "Mg2Ge", 0.54, null, "Single crystalline", null],
  ["PbTe", "PbTe", 0.19, null, "Single crystalline", null],
  ["Mg$_{2}$Sn", "Mg2Sn", 0.18, null, "Single crystalline", null],
  ["GaP", "GaP", 2.78, null, "Single crystalline", null],
  ["ThO$_{2}$", "ThO2", 3.2, null, "Polycrystalline", null],
  ["GeO$_{2}$", "GeO2", 6.0, null, "Amorphous", null],
  ["C", "C", 5.47, null, "Single crystalline", null],
  ["TiO$_{2}$", "TiO2", 2.9, null, "Single crystalline", null],
  ["CdO", "CdO", 2.35, null, "Single crystalline", null],
  ["Ga$_{2}$Te$_{3}$", "Ga2Te3", 1.45, null, "Single crystalline", null],
  ["PbO$_{2}$", "PbO2", 2.0, null, null, null],
  ["AlBi", "AlBi", 0.4, null, null, null],
  ["C", "C", 6.0, null, null, null],
  ["Se", "Se", 1.8, null, "Single crystalline", null],
  ["SnS$_{2}$", "SnS2", 2.07, null, "Single crystalline", "Yellow"],
  ["BP", "BP", 2.0, null, "Single crystalline", null],
  ["CoO", "CoO", 0.47, null, "Single crystalline", null],
  ["EuTe", "EuTe", 1.959, null, "Single crystalline", null],
  ["BaS", "BaS", 3.9, null, "Polycrystalline", null],
  ["BeO", "BeO", 14.5, null, null, null],
  ["AlSb", "AlSb", 2.218, null, "Single crystalline", "Dark Gray"],
  ["VO$_{2}$", "VO2", 0.4, null, "Single crystalline", null],
  ["SnTe", "SnTe", 0.36, null, "Polycrystalline", null],
  ["HgI$_{2}$", "HgI2", 2.11, null, "Single crystalline", "Red"],
  ["CdP$_{2}$", "CdP2", 1.92, null, null, null],
  ["Mg$_{2}$Si", "Mg2Si", 2.17, null, "Single crystalline", null],
  ["BAs", "BAs", 1.46, null, "Polycrystalline", "Dark Brown"],
  ["ZnP$_{2}$", "ZnP2", 2.18, null, null, null],
  ["Ge$_{0.891}$Si$_{0.109}$", null, 1.126, null, "Polycrystalline", null],
  ["C", "C", 5.41, null, "Single crystalline", null],
  ["As", "As", 1.2, null, "Single crystalline", "Gray"],
  ["In$_{2}$Te$_{3}$", "In2Te3", 0.84, null, "Single crystalline", null],
  ["HgTe", "HgTe", 0.283, null, "Single crystalline", null],
  ["ZnSb", "ZnSb", 0.61, null, "Single crystalline", null],
  ["TlI", "TlI", 2.67, null, "Single crystalline", null],
  ["MgTe", "MgTe", 4.7, null, null, null],
  ["ZnAs$_{2}$", "ZnAs2", 0.9, null, "Single crystalline", null],
  ["CuP$_{2}$", "CuP2", 1.4, null, "Single crystalline", null],
  ["TiS$_{3}$", "TiS3", 0.9, null, null, null],
  ["GaTe", "GaTe", 1.74, null, "Single crystalline", null],
  ["BaO", "BaO", 5.13, null, "Polycrystalline", null],
  ["As$_{2}$Se$_{3}$", "As2Se3", 1.8, null, "Amorphous", null],
  ["ZnSb", "ZnSb", 0.48, null, "Single crystalline", null],
  ["In$_{2}$Te$_{3}$", "In2Te3", 1.0, null, null, "Black"],
  ["Zr$_{6}$O", "Zr6O", 0.18, null, "Polycrystalline", null],
  ["KCl", "KCl", 7.68, null, "Single crystalline", null],
  ["Bi$_{2}$Te$_{3}$", "Bi2Te3", 0.13, null, "Single crystalline", null],
  ["HgS", "HgS", 2.095, null, "Single crystalline", "Red"],
  ["In$_{4}$S$_{5}$", "In4S5", 0.9, null, "Single crystalline", null],
  ["Al$_{2}$Te$_{3}$", "Al2Te3", 2.5, null, null, null],
  ["HgI$_{2}$", "HgI2", 2.095, null, "Single crystalline", "Red"],
  ["KI", "KI", 6.31, null, "Single crystalline", null],
  ["CdP$_{2}$", "CdP2", 2.15, null, "Single crystalline", "Dark Red"],
  ["TlSe", "TlSe", 0.96, null, "Single crystalline", null],
  ["Bi$_{2}$O$_{3}$", "Bi2O3", 3.1, null, "Polycrystalline", null],
  ["WSe$_{2}$", "WSe2", 1.45, null, "Single crystalline", null],
  ["GeTe", "GeTe", 0.8, null, "Polycrystalline", null],
  ["LiF", "LiF", 12.1, null, "Single crystalline", null],
  ["As$_{2}$S$_{3}$", "As2S3", 2.56, null, "Single crystalline", null],
  ["PtO$_{2}$", "PtO2", 0.2, null, "Polycrystalline", null],
  ["MoS$_{2}$", "MoS2", 1.0, null, "Polycrystalline", null],
  ["Ag$_{2}$Te", "Ag2Te", 0.064, null, "Single crystalline", null],
  ["TlSe", "TlSe", 0.57, null, "Single crystalline", null],
  ["AlN", "AlN", 5.74, null, "Single crystalline", "White"],
  ["SiO$_{2}$", "SiO2", 10.4, null, "Single crystalline", null],
  ["MoO$_{3}$", "MoO3", 3.54, null, "Single crystalline", null],
  ["KBr", "KBr", 7.6, null, "Single crystalline", null],
  ["BiI$_{3}$", "BiI3", 1.81, null, "Single crystalline", null],
  ["Bi$_{2}$S$_{3}$", "Bi2S3", 1.2, null, "Single crystalline", null],
  ["PrB$_{6}$", "PrB6", 4.9, null, "Single crystalline", null],
  ["GdN", "GdN", 1.54, null, null, null],
  ["AlP", "AlP", 2.42, null, "Polycrystalline", null],
  ["Tl$_{2}$Te$_{3}$", "Tl2Te3", 0.7, null, "Single crystalline", null],
  ["SnS$_{2}$", "SnS2", 2.88, null, "Single crystalline", "Yellow"],
  ["Ti$_{2}$O$_{3}$", "Ti2O3", 0.04, 0.02, null, null],
  ["Dy$_{2}$O$_{3}$", "Dy2O3", 1.39, null, "Polycrystalline", null],
  ["EuO", "EuO", 1.115, null, "Single crystalline", null],
  ["AlAs", "AlAs", 2.16, null, "Single crystalline", null],
  ["PbO", "PbO", 1.936, null, "Single crystalline", "Red"],
  ["Tl$_{2}$O$_{3}$", "Tl2O3", 1.4, null, null, null],
  ["TiO$_{2}$", "TiO2", 3.0, null, "Single crystalline", null],
  ["KI", "KI", 6.08, null, "Single crystalline", null],
  ["Rb$_{3}$Sb", "Rb3Sb", 1.0, null, "Polycrystalline", null],
  ["NaBr", "NaBr", 7.26, null, "Single crystalline", null],
  ["InSe", "InSe", 1.187, null, "Single crystalline", null],
  ["Na$_{3}$Sb", "Na3Sb", 1.1, null, "Polycrystalline", null],
  ["AsI$_{3}$", "AsI3", 2.29, null, "Single crystalline", null],
  ["InAs", "InAs", 0.356, null, "Single crystalline", "Dark Gray"],
  ["MnI$_{2}$", "MnI2", 4.04, null, "Polycrystalline", null],
